Repository: AliAlkadhim/FSU_HGCAL_DB

# Making IV/CV XML Tables for CMS HGCAL DB

We support the conversion of raw CMS HGCAL sensor test data to the XML schema formats accepted by the central CMS HGCAL database. We support the conversion of the 4 sensor tables

`[HGC_CERN_SENSOR_IV, HGC_CERN_SENSOR_CV, HGC_CERN_SENSOR_IV_SUMRY, HGC_CERN_SENSOR_CV_SUMRY]`

To make tables to upload to the `int2r` CMS HGCAL DB, based on the XML table tempates in `CMS_HGCAL_DB/from_Umesh/CMS_HGCAL_DB/from_Umesh/XML Templates HGCAL Si Sensors.docx`, do

**`python TXT_TO_XML.py --f <.TXT DATA FILE NAME> --t <TABLE NAME>`**

File: CMS_HGCAL_DB/dbloader/HPK_8in_198ch_2019_N4792_18_03242022_FullRetest_IV.txt (part 3 of 15)
#Comments:		Full IV+ CV retest of sensor to check performance on grading criteria, and if changes have occurred since last full test (Nov 2021)
#Voltage	#Channel	#Current    	#Error     	#Tot. curr.	#Act. vlt.	#Time  	#Temp	#Hum.	#n/a       	#Error     	#n/a       	#Error     	#n/a       	#Error     	#n/a       	#n/a       
#[V]    	#       	#[nA]       	#[nA]      	#[nA]      	#[V]      	#[s]   	#[C] 	#[%] 	#[n/a]     	#[n/a]     	#[n/a]     	#[n/a]     	#[n/a]     	#[n/a]     	#[n/a]     	#[n/a]     
-100.0  	8       	-2.232358E-1	9.186318E-5	-8.89E+1   	-100.00   	836.89 	23.1 	53.0 	0.000000E+0	0.000000E+0	0.000000E+0	0.000000E+0	0.000000E+0	0.000000E+0	0.000000E+0	0.000000E+0
-100.0  	9       	-3.589956E-1	1.810569E-4	-8.72E+1   	-100.00   	840.73 	23.1 	53.0 	0.000000E+0	0.000000E+0	0.000000E+0	0.000000E+0	0.000000E+0	0.000000E+0	0.000000E+0	0.000000E+0
-100.0  	10      	-3.354290E-1	2.516598E-4	-8.93E+1   	-100.00   	844.86 	23.1 	53.0 	0.000000E+0	0.000000E+0	0.000000E+0	0.000000E+0	0.000000E+0	0.000000E+0	0.000000E+0	0.000000E+0
-100.0  	11      	-3.260291E-1	2.816304E-4	-8.87E+1   	-100.00   	848.97 	23.1 	53.0 	0.000000E+0	0.000000E+0	0.000000E+0	0.000000E+0	0.000000E+0	0.000000E+0	0.000000E+0	0.000000E+0
-100.0  	12      	-3.217461E-1	6.121231E-4	-8.87E+1   	-100.00   	852.56 	23.1 	53.0 	0.000000E+0	0.000000E+0	0.000000E+0	0.000000E+0	0.000000E+0	0.000000E+0	0.000000E+0	0.000000E+0
-100.0  	13      	-3.484311E-1	1.500860E-4	-8.87E+1   	-100.00   	854.12 	23.1 	53.0 	0.000000E+0	0.000000E+0	0.000000E+0	0.000000E+0	0.000000E+0	0.000000E+0	0.000000E+0	0.000000E+0
-100.0  	14      	-5.620052E-2	3.196912E-5	-8.87E+1   	-100.00   	855.80 	23.1 	53.0 	0.000000E+0	0.000000E+0	0.000000E+0	0.000000E+0	0.000000E+0	0.000000E+0	0.000000E+0	0.000000E+0
-100.0  	15      	-3.350358E-1	4.309876E-5	-8.87E+1   	-100.00   	857.36 	23.1 	53.0 	0.000000E+0	0.000000E+0	0.000000E+0	0.000000E+0	0.000000E+0	0.000000E+0	0.000000E+0	0.000000E+0
-100.0  	16      	-3.243067E-1	1.552506E-4	-8.87E+1   	-100.00   	859.76 	23.1 	53.0 	0.000000E+0	0.000000E+0	0.000000E+0	0.000000E+0	0.000000E+0	0.000000E+0	0.000000E+0	0.000000E+0
-100.0  	17      	-3.367568E-1	1.451441E-4	-8.87E+1   	-100.00   	861.20 	23.1 	53.0 	0.000000E+0	0.000000E+0	0.000000E+0	0.000000E+0	0.000000E+0	0.000000E+0	0.000000E+0	0.000000E+0
-100.0  	18      	-3.724224E-1	1.485243E-4	-8.87E+1   	-100.00   	863.33 	23.1 	53.0 	0.000000E+0	0.000000E+0	0.000000E+0	0.000000E+0	0.000000E+0	0.000000E+0	0.000000E+0	0.000000E+0
-100.0  	19      	-3.534218E-1	6.356068E-5	-8.87E+1   	-100.00   	864.88 	23.1 	53.0 	0.000000E+0	0.000000E+0	0.000000E+0	0.000000E+0	0.000000E+0	0.000000E+0	0.000000E+0	0.000000E+0
-100.0  	20      	-3.255773E-1	9.594172E-5	-8.87E+1   	-100.00   	867.00 	23.1 	53.0 	0.000000E+0	0.000000E+0	0.000000E+0	0.000000E+0	0.000000E+0	0.000000E+0	0.000000E+0	0.000000E+0
-100.0  	21      	-3.159243E-1	3.044583E-4	-8.84E+1   	-100.00   	868.44 	23.1 	53.0 	0.000000E+0	0.000000E+0	0.000000E+0	0.000000E+0	0.000000E+0	0.000000E+0	0.000000E+0	0.000000E+0
-100.0  	22      	-3.110331E-1	5.974161E-4	-8.84E+1   	-100.00   	871.90 	23.1 	53.0 	0.000000E+0	0.000000E+0	0.000000E+0	0.000000E+0	0.000000E+0	0.000000E+0	0.000000E+0	0.000000E+0
-100.0  	23      	-3.575709E-1	1.750669E-4	-8.84E+1   	-100.00   	874.02 	23.1 	53.0 	0.000000E+0	0.000000E+0	0.000000E+0	0.000000E+0	0.000000E+0	0.000000E+0	0.000000E+0	0.000000E+0
-100.0  	24      	-3.061263E-1	1.130089E-4	-8.84E+1   	-100.00   	875.71 	23.1 	53.0 	0.000000E+0	0.000000E+0	0.000000E+0	0.000000E+0	0.000000E+0	0.000000E+0	0.000000E+0	0.000000E+0
-100.0  	25      	-3.349921E-1	1.506551E-4	-8.84E+1   	-100.00   	877.27 	23.1 	53.0 	0.000000E+0	0.000000E+0	0.000000E+0	0.000000E+0	0.000000E+0	0.000000E+0	0.000000E+0	0.000000E+0
-100.0  	26      	-3.165087E-1	7.557725E-4	-8.84E+1   	-100.00   	879.06 	23.1 	53.0 	0.000000E+0	0.000000E+0	0.000000E+0	0.000000E+0	0.000000E+0	0.000000E+0	0.000000E+0	0.000000E+0
-100.0  	27      	-3.389274E-1	1.172384E-4	-8.84E+1   	-100.00   	880.62 	23.1 	53.0 	0.000000E+0	0.000000E+0	0.000000E+0	0.000000E+0	0.000000E+0	0.000000E+0	0.000000E+0	0.000000E+0
-100.0  	28      	-3.621188E-1	9.796516E-5	-8.84E+1   	-100.00   	882.29 	23.1 	53.0 	0.000000E+0	0.000000E+0	0.000000E+0	0.000000E+0	0.000000E+0	0.000000E+0	0.000000E+0	0.000000E+0
-100.0  	29      	-3.571800E-1	2.775233E-4	-8.84E+1   	-100.00   	883.86 	23.1 	53.0 	0.000000E+0	0.000000E+0	0.000000E+0	0.000000E+0	0.000000E+0	0.000000E+0	0.000000E+0	0.000000E+0
-100.0  	30      	-3.219330E-1	4.463303E-4	-8.84E+1   	-100.00   	885.73 	23.1 	53.0 	0.000000E+0	0.000000E+0	0.000000E+0	0.000000E+0	0.000000E+0	0.000000E+0	0.000000E+0	0.000000E+0
-100.0  	31      	-3.098041E-1	6.137288E-5	-8.73E+1   	-100.00   	887.29 	23.1 	53.0 	0.000000E+0	0.000000E+0	0.000000E+0	0.000000E+0	0.000000E+0	0.000000E+0	0.000000E+0	0.000000E+0
-100.0  	32      	-3.057806E-1	5.773192E-4	-8.73E+1   	-100.00   	890.93 	23.1 	53.0 	0.000000E+0	0.000000E+0	0.000000E+0	0.000000E+0	0.000000E+0	0.000000E+0	0.000000E+0	0.000000E+0
-100.0  	33      	-3.030874E-1	7.522181E-4	-8.73E+1   	-100.00   	892.80 	23.1 	53.0 	0.000000E+0	0.000000E+0	0.000000E+0	0.000000E+0	0.000000E+0	0.000000E+0	0.000000E+0	0.000000E+0
-100.0  	34      	-3.012796E-1	1.000314E-4	-8.73E+1   	-100.00   	894.36 	23.1 	53.0 	0.000000E+0	0.000000E+0	0.000000E+0	0.000000E+0	0.000000E+0	0.000000E+0	0.000000E+0	0.000000E+0
-100.0  	35      	-3.011960E-1	6.358029E-5	-8.73E+1   	-100.00   	896.04 	23.1 	53.0 	0.000000E+0	0.000000E+0	0.000000E+0	0.000000E+0	0.000000E+0	0.000000E+0	0.000000E+0	0.000000E+0
-100.0  	36      	-3.064841E-1	7.245922E-4	-8.73E+1   	-100.00   	897.61 	23.1 	53.0 	0.000000E+0	0.000000E+0	0.000000E+0	0.000000E+0	0.000000E+0	0.000000E+0	0.000000E+0	0.000000E+0
-100.0  	37      	-3.226130E-1	4.607943E-4	-8.73E+1   	-100.00   	899.48 	23.1 	53.0 	0.000000E+0	0.000000E+0	0.000000E+0	0.000000E+0	0.000000E+0	0.000000E+0	0.000000E+0	0.000000E+0
-100.0  	38      	-3.330434E-1	2.019538E-4	-8.73E+1   	-100.00   	901.05 	23.1 	53.0 	0.000000E+0	0.000000E+0	0.000000E+0	0.000000E+0	0.000000E+0	0.000000E+0	0.000000E+0	0.000000E+0
-100.0  	39      	-3.555330E-1	1.250123E-4	-8.73E+1   	-100.00   	902.91 	23.1 	53.0 	0.000000E+0	0.000000E+0	0.000000E+0	0.000000E+0	0.000000E+0	0.000000E+0	0.000000E+0	0.000000E+0
-100.0  	40      	-3.582938E-1	1.220398E-4	-8.73E+1   	-100.00   	904.47 	23.1 	53.0 	0.000000E+0	0.000000E+0	0.000000E+0	0.000000E+0	0.000000E+0	0.000000E+0	0.000000E+0	0.000000E+0
-100.0  	41      	-3.216390E-1	1.546140E-4	-8.73E+1   	-100.00   	906.83 	23.1 	53.0 	0.000000E+0	0.000000E+0	0.000000E+0	0.000000E+0	0.000000E+0	0.000000E+0	0.000000E+0	0.000000E+0
-100.0  	42      	-3.090196E-1	1.651462E-4	-8.73E+1   	-100.00   	909.77 	23.1 	53.0 	0.000000E+0	0.000000E+0	0.000000E+0	0.000000E+0	0.000000E+0	0.000000E+0	0.000000E+0	0.000000E+0
-100.0  	43      	-3.034512E-1	1.481652E-4	-8.73E+1   	-100.00   	911.34 	23.1 	53.0 	0.000000E+0	0.000000E+0	0.000000E+0	0.000000E+0	0.000000E+0	0.000000E+0	0.000000E+0	0.000000E+0
-100.0  	44      	-3.009762E-1	5.504333E-4	-8.73E+1   	-100.00   	913.13 	23.1 	53.0 	0.000000E+0	0.000000E+0	0.000000E+0	0.000000E+0	0.000000E+0	0.000000E+0	0.000000E+0	0.000000E+0
-100.0  	45      	-2.991276E-1	9.839456E-5	-8.73E+1   	-100.00   	914.69 	23.1 	53.0 	0.000000E+0	0.000000E+0	0.000000E+0	0.000000E+0	0.000000E+0	0.000000E+0	0.000000E+0	0.000000E+0
-100.0  	46      	-3.257302E-1	1.862404E-4	-8.73E+1   	-100.00   	916.56 	23.1 	53.0 	0.000000E+0	0.000000E+0	0.000000E+0	0.000000E+0	0.000000E+0	0.000000E+0	0.000000E+0	0.000000E+0
-100.0  	47      	-3.038270E-1	2.236223E-4	-8.73E+1   	-100.00   	918.13 	23.1 	53.0 	0.000000E+0	0.000000E+0	0.000000E+0	0.000000E+0	0.000000E+0	0.000000E+0	0.000000E+0	0.000000E+0
-100.0  	48      	-3.420272E-1	7.219199E-4	-8.73E+1   	-100.00   	919.92 	23.1 	53.0 	0.000000E+0	0.000000E+0	0.000000E+0	0.000000E+0	0.000000E+0	0.000000E+0	0.000000E+0	0.000000E+0
-100.0  	49      	-3.212796E-1	2.716622E-5	-8.73E+1   	-100.00   	921.49 	23.1 	53.0 	0.000000E+0	0.000000E+0	0.000000E+0	0.000000E+0	0.000000E+0	0.000000E+0	0.000000E+0	0.000000E+0
-100.0  	50      	-3.231253E-1	9.356992E-5	-8.73E+1   	-100.00   	923.17 	23.1 	53.0 	0.000000E+0	0.000000E+0	0.000000E+0	0.000000E+0	0.000000E+0	0.000000E+0	0.000000E+0	0.000000E+0
-100.0  	51      	-3.514581E-1	5.247056E-4	-8.57E+1   	-100.00   	924.74 	23.1 	53.0 	0.000000E+0	0.000000E+0	0.000000E+0	0.000000E+0	0.000000E+0	0.000000E+0	0.000000E+0	0.000000E+0
-100.0  	52      	-5.076666E-1	6.310872E-5	-8.57E+1   	-100.00   	927.98 	23.1 	53.0 	0.000000E+0	0.000000E+0	0.000000E+0	0.000000E+0	0.000000E+0	0.000000E+0	0.000000E+0	0.000000E+0
-100.0  	53      	1.208674E-3 	4.081158E-4	-8.57E+1   	-100.00   	930.10 	23.1 	53.0 	0.000000E+0	0.000000E+0	0.000000E+0	0.000000E+0	0.000000E+0	0.000000E+0	0.000000E+0	0.000000E+0
-100.0  	54      	-3.104411E-1	1.507895E-4	-8.57E+1   	-100.00   	931.41 	23.1 	53.0 	0.000000E+0	0.000000E+0	0.000000E+0	0.000000E+0	0.000000E+0	0.000000E+0	0.000000E+0	0.000000E+0
-100.0  	55      	-3.049642E-1	4.627443E-5	-8.57E+1   	-100.00   	933.54 	23.1 	53.0 	0.000000E+0	0.000000E+0	0.000000E+0	0.000000E+0	0.000000E+0	0.000000E+0	0.000000E+0	0.000000E+0
-100.0  	56      	-3.020610E-1	8.884213E-5	-8.57E+1   	-100.00   	934.85 	23.1 	53.0 	0.000000E+0	0.000000E+0	0.000000E+0	0.000000E+0	0.000000E+0	0.000000E+0	0.000000E+0	0.000000E+0
-100.0  	57      	-5.835199E-1	9.814035E-4	-8.57E+1   	-100.00   	936.97 	23.1 	53.0 	0.000000E+0	0.000000E+0	0.000000E+0	0.000000E+0	0.000000E+0	0.000000E+0	0.000000E+0	0.000000E+0
-100.0  	58      	-3.019588E-1	7.257130E-4	-8.57E+1   	-100.00   	938.84 	23.1 	53.0 	0.000000E+0	0.000000E+0	0.000000E+0	0.000000E+0	0.000000E+0	0.000000E+0	0.000000E+0	0.000000E+0
-100.0  	59      	-3.041489E-1	1.998652E-4	-8.57E+1   	-100.00   	940.40 	23.1 	53.0 	0.000000E+0	0.000000E+0	0.000000E+0	0.000000E+0	0.000000E+0	0.000000E+0	0.000000E+0	0.000000E+0
-100.0  	60      	-3.118478E-1	2.896295E-4	-8.57E+1   	-100.00   	942.08 	23.1 	53.0 	0.000000E+0	0.000000E+0	0.000000E+0	0.000000E+0	0.000000E+0	0.000000E+0	0.000000E+0	0.000000E+0
-100.0  	61      	-3.358605E-1	5.211127E-4	-8.68E+1   	-100.00   	943.65 	23.1 	53.0 	0.000000E+0	0.000000E+0	0.000000E+0	0.000000E+0	0.000000E+0	0.000000E+0	0.000000E+0	0.000000E+0
-100.0  	62      	-1.028109E-1	1.353312E-4	-8.68E+1   	-100.00   	946.89 	23.1 	53.0 	0.000000E+0	0.000000E+0	0.000000E+0	0.000000E+0	0.000000E+0	0.000000E+0	0.000000E+0	0.000000E+0
-100.0  	63      	-3.158235E-1	8.273435E-5	-8.68E+1   	-100.00   	949.45 	23.1 	53.0 	0.000000E+0	0.000000E+0	0.000000E+0	0.000000E+0	0.000000E+0	0.000000E+0	0.000000E+0	0.000000E+0
-100.0  	64      	-3.203323E-1	1.751441E-4	-8.68E+1   	-100.00   	950.99 	23.1 	53.0 	0.000000E+0	0.000000E+0	0.000000E+0	0.000000E+0	0.000000E+0	0.000000E+0	0.000000E+0	0.000000E+0
-100.0  	65      	-3.525717E-1	1.755352E-4	-8.68E+1   	-100.00   	953.12 	23.1 	53.0 	0.000000E+0	0.000000E+0	0.000000E+0	0.000000E+0	0.000000E+0	0.000000E+0	0.000000E+0	0.000000E+0
-100.0  	66      	-3.990340E-2	7.319731E-2	-8.68E+1   	-100.00   	954.56 	23.1 	53.0 	0.000000E+0	0.000000E+0	0.000000E+0	0.000000E+0	0.000000E+0	0.000000E+0	0.000000E+0	0.000000E+0
-100.0  	67      	-4.828787E-1	2.184807E-4	-8.68E+1   	-100.00   	956.68 	23.1 	53.0 	0.000000E+0	0.000000E+0	0.000000E+0	0.000000E+0	0.000000E+0	0.000000E+0	0.000000E+0	0.000000E+0
-100.0  	68      	-3.159854E-1	4.621237E-5	-8.68E+1   	-100.00   	958.23 	23.1 	53.0 	0.000000E+0	0.000000E+0	0.000000E+0	0.000000E+0	0.000000E+0	0.000000E+0	0.000000E+0	0.000000E+0
-100.0  	69      	-3.304371E-1	1.618643E-4	-8.68E+1   	-100.00   	960.35 	23.1 	53.0 	0.000000E+0	0.000000E+0	0.000000E+0	0.000000E+0	0.000000E+0	0.000000E+0	0.000000E+0	0.000000E+0
-100.0  	70      	-7.197384E-2	2.252493E-2	-8.68E+1   	-100.00   	961.78 	23.1 	53.0 	0.000000E+0	0.000000E+0	0.000000E+0	0.000000E+0	0.000000E+0	0.000000E+0	0.000000E+0	0.000000E+0
-100.0  	71      	-3.765495E-1	5.688969E-4	-8.55E+1   	-100.00   	963.91 	23.1 	53.0 	0.000000E+0	0.000000E+0	0.000000E+0	0.000000E+0	0.000000E+0	0.000000E+0	0.000000E+0	0.000000E+0
-100.0  	72      	-1.094490E+0	5.420157E-4	-8.55E+1   	-100.00   	967.34 	23.1 	53.0 	0.000000E+0	0.000000E+0	0.000000E+0	0.000000E+0	0.000000E+0	0.000000E+0	0.000000E+0	0.000000E+0
-100.0  	73      	-4.218296E-1	1.415845E-3	-8.55E+1   	-100.00   	968.65 	23.1 	53.0 	0.000000E+0	0.000000E+0	0.000000E+0	0.000000E+0	0.000000E+0	0.000000E+0	0.000000E+0	0.000000E+0
-100.0  	74      	-3.072116E-1	5.926419E-4	-8.55E+1   	-100.00   	970.77 	23.1 	53.0 	0.000000E+0	0.000000E+0	0.000000E+0	0.000000E+0	0.000000E+0	0.000000E+0	0.000000E+0	0.000000E+0
-100.0  	75      	-3.101690E-1	1.993333E-4	-8.55E+1   	-100.00   	972.08 	23.1 	53.0 	0.000000E+0	0.000000E+0	0.000000E+0	0.000000E+0	0.000000E+0	0.000000E+0	0.000000E+0	0.000000E+0
-100.0  	76      	-3.126682E-1	1.503681E-4	-8.55E+1   	-100.00   	974.20 	23.1 	53.0 	0.000000E+0	0.000000E+0	0.000000E+0	0.000000E+0	0.000000E+0	0.000000E+0	0.000000E+0	0.000000E+0
-100.0  	77      	-3.124410E-1	3.421666E-4	-8.55E+1   	-100.00   	975.51 	23.1 	53.0 	0.000000E+0	0.000000E+0	0.000000E+0	0.000000E+0	0.000000E+0	0.000000E+0	0.000000E+0	0.000000E+0
-100.0  	78      	-3.137528E-1	8.957264E-4	-8.55E+1   	-100.00   	977.63 	23.1 	53.0 	0.000000E+0	0.000000E+0	0.000000E+0	0.000000E+0	0.000000E+0	0.000000E+0	0.000000E+0	0.000000E+0
-100.0  	79      	-3.211056E-1	2.971146E-4	-8.55E+1   	-100.00   	978.94 	23.1 	53.0 	0.000000E+0	0.000000E+0	0.000000E+0	0.000000E+0	0.000000E+0	0.000000E+0	0.000000E+0	0.000000E+0
-100.0  	80      	-3.576041E-1	1.353447E-4	-8.55E+1   	-100.00   	981.06 	23.1 	53.0 	0.000000E+0	0.000000E+0	0.000000E+0	0.000000E+0	0.000000E+0	0.000000E+0	0.000000E+0	0.000000E+0
-100.0  	81      	-1.713712E-1	1.057547E-1	-8.60E+1   	-100.00   	982.50 	23.1 	53.0 	0.000000E+0	0.000000E+0	0.000000E+0	0.000000E+0	0.000000E+0	0.000000E+0	0.000000E+0	0.000000E+0
-100.0  	82      	-6.023055E-1	1.411333E-4	-8.60E+1   	-100.00   	985.95 	23.1 	53.0 	0.000000E+0	0.000000E+0	0.000000E+0	0.000000E+0	0.000000E+0	0.000000E+0	0.000000E+0	0.000000E+0
-100.0  	83      	-3.323185E-1	5.466178E-5	-8.60E+1   	-100.00   	988.07 	23.1 	53.0 	0.000000E+0	0.000000E+0	0.000000E+0	0.000000E+0	0.000000E+0	0.000000E+0	0.000000E+0	0.000000E+0
-100.0  	84      	-3.174743E-1	5.792558E-5	-8.60E+1   	-100.00   	989.50 	23.1 	53.0 	0.000000E+0	0.000000E+0	0.000000E+0	0.000000E+0	0.000000E+0	0.000000E+0	0.000000E+0	0.000000E+0
-100.0  	85      	-3.116055E-1	3.490164E-4	-8.60E+1   	-100.00   	991.62 	23.1 	53.0 	0.000000E+0	0.000000E+0	0.000000E+0	0.000000E+0	0.000000E+0	0.000000E+0	0.000000E+0	0.000000E+0
-100.0  	86      	-3.538863E-1	7.635706E-4	-8.60E+1   	-100.00   	993.49 	23.1 	53.0 	0.000000E+0	0.000000E+0	0.000000E+0	0.000000E+0	0.000000E+0	0.000000E+0	0.000000E+0	0.000000E+0
-100.0  	87      	-7.236452E-1	1.389292E-3	-8.60E+1   	-100.00   	995.05 	23.1 	53.0 	0.000000E+0	0.000000E+0	0.000000E+0	0.000000E+0	0.000000E+0	0.000000E+0	0.000000E+0	0.000000E+0
-100.0  	88      	-3.051138E-1	4.738505E-4	-8.60E+1   	-100.00   	996.73 	23.1 	53.0 	0.000000E+0	0.000000E+0	0.000000E+0	0.000000E+0	0.000000E+0	0.000000E+0	0.000000E+0	0.000000E+0
-100.0  	89      	-4.282189E-1	6.851985E-5	-8.60E+1   	-100.00   	998.29 	23.1 	53.0 	0.000000E+0	0.000000E+0	0.000000E+0	0.000000E+0	0.000000E+0	0.000000E+0	0.000000E+0	0.000000E+0
-100.0  	90      	-3.112479E-1	5.715563E-4	-8.60E+1   	-100.00   	1000.08	23.1 	53.0 	0.000000E+0	0.000000E+0	0.000000E+0	0.000000E+0	0.000000E+0	0.000000E+0	0.000000E+0	0.000000E+0
-100.0  	91      	-3.095603E-1	2.162638E-4	-8.55E+1   	-100.00   	1001.64	23.1 	53.0 	0.000000E+0	0.000000E+0	0.000000E+0	0.000000E+0	0.000000E+0	0.000000E+0	0.000000E+0	0.000000E+0
-100.0  	92      	-3.076941E-1	7.528309E-5	-8.55E+1   	-100.00   	1005.29	23.1 	53.0 	0.000000E+0	0.000000E+0	0.000000E+0	0.000000E+0	0.000000E+0	0.000000E+0	0.000000E+0	0.000000E+0
-100.0  	93      	-3.134519E-1	4.655276E-4	-8.55E+1   	-100.00   	1007.08	23.1 	53.0 	0.000000E+0	0.000000E+0	0.000000E+0	0.000000E+0	0.000000E+0	0.000000E+0	0.000000E+0	0.000000E+0
-100.0  	94      	-3.275802E-1	8.121092E-5	-8.55E+1   	-100.00   	1008.64	23.1 	53.0 	0.000000E+0	0.000000E+0	0.000000E+0	0.000000E+0	0.000000E+0	0.000000E+0	0.000000E+0	0.000000E+0
-100.0  	95      	-3.710782E-1	1.616453E-4	-8.55E+1   	-100.00   	1010.32	23.1 	53.0 	0.000000E+0	0.000000E+0	0.000000E+0	0.000000E+0	0.000000E+0	0.000000E+0	0.000000E+0	0.000000E+0
-100.0  	96      	-2.844772E-1	7.274790E-4	-8.55E+1   	-100.00   	1011.90	23.1 	53.0 	0.000000E+0	0.000000E+0	0.000000E+0	0.000000E+0	0.000000E+0	0.000000E+0	0.000000E+0	0.000000E+0
-100.0  	97      	-4.077290E-1	5.358988E-4	-8.55E+1   	-100.00   	1013.76	23.1 	53.0 	0.000000E+0	0.000000E+0	0.000000E+0	0.000000E+0	0.000000E+0	0.000000E+0	0.000000E+0	0.000000E+0
-100.0  	98      	-3.431114E-1	2.885060E-4	-8.55E+1   	-100.00   	1015.32	23.1 	53.0 	0.000000E+0	0.000000E+0	0.000000E+0	0.000000E+0	0.000000E+0	0.000000E+0	0.000000E+0	0.000000E+0
-100.0  	99      	-3.246184E-1	4.357676E-4	-8.55E+1   	-100.00   	1017.19	23.1 	53.0 	0.000000E+0	0.000000E+0	0.000000E+0	0.000000E+0	0.000000E+0	0.000000E+0	0.000000E+0	0.000000E+0
-100.0  	100     	-3.177294E-1	1.665446E-4	-8.55E+1   	-100.00   	1018.75	23.1 	53.0 	0.000000E+0	0.000000E+0	0.000000E+0	0.000000E+0	0.000000E+0	0.000000E+0	0.000000E+0	0.000000E+0
-100.0  	101     	-4.667890E-1	6.167790E-4	-8.37E+1   	-100.00   	1020.06	23.1 	53.0 	0.000000E+0	0.000000E+0	0.000000E+0	0.000000E+0	0.000000E+0	0.000000E+0	0.000000E+0	0.000000E+0
-100.0  	102     	-3.091759E-1	2.359657E-4	-8.37E+1   	-100.00   	1022.45	23.1 	53.0 	0.000000E+0	0.000000E+0	0.000000E+0	0.000000E+0	0.000000E+0	0.000000E+0	0.000000E+0	0.000000E+0
-100.0  	103     	-3.399234E-1	2.545268E-4	-8.37E+1   	-100.00   	1023.75	23.1 	53.0 	0.000000E+0	0.000000E+0	0.000000E+0	0.000000E+0	0.000000E+0	0.000000E+0	0.000000E+0	0.000000E+0
-100.0  	104     	-3.099649E-1	1.912254E-4	-8.37E+1   	-100.00   	1025.07	23.1 	53.0 	0.000000E+0	0.000000E+0	0.000000E+0	0.000000E+0	0.000000E+0	0.000000E+0	0.000000E+0	0.000000E+0
-100.0  	105     	-3.064477E-1	2.339222E-4	-8.37E+1   	-100.00   	1026.38	23.1 	53.0 	0.000000E+0	0.000000E+0	0.000000E+0	0.000000E+0	0.000000E+0	0.000000E+0	0.000000E+0	0.000000E+0
-100.0  	106     	-3.270491E-1	1.544433E-4	-8.37E+1   	-100.00   	1027.69	23.1 	53.0 	0.000000E+0	0.000000E+0	0.000000E+0	0.000000E+0	0.000000E+0	0.000000E+0	0.000000E+0	0.000000E+0
-100.0  	107     	-4.608377E-1	4.278157E-4	-8.37E+1   	-100.00   	1029.00	23.1 	53.0 	0.000000E+0	0.000000E+0	0.000000E+0	0.000000E+0	0.000000E+0	0.000000E+0	0.000000E+0	0.000000E+0
-100.0  	108     	-3.091305E-1	7.718927E-4	-8.37E+1   	-100.00   	1030.31	23.1 	53.0 	0.000000E+0	0.000000E+0	0.000000E+0	0.000000E+0	0.000000E+0	0.000000E+0	0.000000E+0	0.000000E+0
-100.0  	109     	-3.195765E-1	5.037208E-4	-8.37E+1   	-100.00   	1031.62	23.1 	53.0 	0.000000E+0	0.000000E+0	0.000000E+0	0.000000E+0	0.000000E+0	0.000000E+0	0.000000E+0	0.000000E+0
-100.0  	110     	-3.413055E-1	1.693163E-4	-8.37E+1   	-100.00   	1032.93	23.1 	53.0 	0.000000E+0	0.000000E+0	0.000000E+0	0.000000E+0	0.000000E+0	0.000000E+0	0.000000E+0	0.000000E+0
-100.0  	111     	-2.333489E-1	1.297806E-4	-8.66E+1   	-100.00   	1034.23	23.1 	53.0 	0.000000E+0	0.000000E+0	0.000000E+0	0.000000E+0	0.000000E+0	0.000000E+0	0.000000E+0	0.000000E+0
-100.0  	112     	-3.236439E-1	2.490682E-4	-8.66E+1   	-100.00   	1036.62	23.1 	53.0 	0.000000E+0	0.000000E+0	0.000000E+0	0.000000E+0	0.000000E+0	0.000000E+0	0.000000E+0	0.000000E+0
-100.0  	113     	1.288473E-3 	3.811640E-4	-8.66E+1   	-100.00   	1037.94	23.1 	53.0 	0.000000E+0	0.000000E+0	0.000000E+0	0.000000E+0	0.000000E+0	0.000000E+0	0.000000E+0	0.000000E+0
-100.0  	114     	-3.140514E-1	3.670223E-2	-8.66E+1   	-100.00   	1039.26	23.1 	53.0 	0.000000E+0	0.000000E+0	0.000000E+0	0.000000E+0	0.000000E+0	0.000000E+0	0.000000E+0	0.000000E+0
-100.0  	115     	-3.215883E-1	7.402282E-4	-8.66E+1   	-100.00   	1040.55	23.1 	53.0 	0.000000E+0	0.000000E+0	0.000000E+0	0.000000E+0	0.000000E+0	0.000000E+0	0.000000E+0	0.000000E+0
-100.0  	116     	-3.607720E-1	4.578076E-4	-8.66E+1   	-100.00   	1041.85	23.1 	53.0 	0.000000E+0	0.000000E+0	0.000000E+0	0.000000E+0	0.000000E+0	0.000000E+0	0.000000E+0	0.000000E+0
-100.0  	117     	-3.302144E-1	1.503694E-4	-8.66E+1   	-100.00   	1043.15	23.1 	53.0 	0.000000E+0	0.000000E+0	0.000000E+0	0.000000E+0	0.000000E+0	0.000000E+0	0.000000E+0	0.000000E+0
-100.0  	118     	-3.123444E-1	1.224901E-4	-8.66E+1   	-100.00   	1044.45	23.1 	53.0 	0.000000E+0	0.000000E+0	0.000000E+0	0.000000E+0	0.000000E+0	0.000000E+0	0.000000E+0	0.000000E+0
-100.0  	119     	-3.241704E-1	1.350915E-4	-8.66E+1   	-100.00   	1045.75	23.1 	53.0 	0.000000E+0	0.000000E+0	0.000000E+0	0.000000E+0	0.000000E+0	0.000000E+0	0.000000E+0	0.000000E+0
-100.0  	120     	-3.185975E-1	4.933455E-4	-8.66E+1   	-100.00   	1047.05	23.1 	53.0 	0.000000E+0	0.000000E+0	0.000000E+0	0.000000E+0	0.000000E+0	0.000000E+0	0.000000E+0	0.000000E+0
-100.0  	121     	-3.081538E-1	2.006934E-4	-8.58E+1   	-100.00   	1048.35	23.1 	53.0 	0.000000E+0	0.000000E+0	0.000000E+0	0.000000E+0	0.000000E+0	0.000000E+0	0.000000E+0	0.000000E+0
-100.0  	122     	-3.050427E-1	1.940722E-4	-8.58E+1   	-100.00   	1050.73	23.1 	53.0 	0.000000E+0	0.000000E+0	0.000000E+0	0.000000E+0	0.000000E+0	0.000000E+0	0.000000E+0	0.000000E+0
-100.0  	123     	-3.082033E-1	1.365040E-6	-8.58E+1   	-100.00   	1052.02	23.1 	53.0 	0.000000E+0	0.000000E+0	0.000000E+0	0.000000E+0	0.000000E+0	0.000000E+0	0.000000E+0	0.000000E+0
-100.0  	124     	-3.162528E-1	3.959407E-5	-8.58E+1   	-100.00   	1053.32	23.1 	53.0 	0.000000E+0	0.000000E+0	0.000000E+0	0.000000E+0	0.000000E+0	0.000000E+0	0.000000E+0	0.000000E+0
-100.0  	125     	-3.334420E-1	2.036367E-4	-8.58E+1   	-100.00   	1054.62	23.1 	53.0 	0.000000E+0	0.000000E+0	0.000000E+0	0.000000E+0	0.000000E+0	0.000000E+0	0.000000E+0	0.000000E+0
-100.0  	126     	-2.773499E-1	1.883344E-4	-8.58E+1   	-100.00   	1055.92	23.1 	53.0 	0.000000E+0	0.000000E+0	0.000000E+0	0.000000E+0	0.000000E+0	0.000000E+0	0.000000E+0	0.000000E+0
-100.0  	127     	-3.406764E-1	3.056153E-4	-8.58E+1   	-100.00   	1057.22	23.1 	53.0 	0.000000E+0	0.000000E+0	0.000000E+0	0.000000E+0	0.000000E+0	0.000000E+0	0.000000E+0	0.000000E+0
-100.0  	128     	-3.478066E-1	6.087966E-6	-8.58E+1   	-100.00   	1058.52	23.1 	53.0 	0.000000E+0	0.000000E+0	0.000000E+0	0.000000E+0	0.000000E+0	0.000000E+0	0.000000E+0	0.000000E+0
-100.0  	129     	-3.291227E-1	3.158410E-4	-8.58E+1   	-100.00   	1059.81	23.1 	53.0 	0.000000E+0	0.000000E+0	0.000000E+0	0.000000E+0	0.000000E+0	0.000000E+0	0.000000E+0	0.000000E+0
-100.0  	130     	-3.143876E-1	1.368911E-4	-8.58E+1   	-100.00   	1061.11	23.1 	53.0 	0.000000E+0	0.000000E+0	0.000000E+0	0.000000E+0	0.000000E+0	0.000000E+0	0.000000E+0	0.000000E+0
-100.0  	131     	-3.103793E-1	3.421093E-4	-8.71E+1   	-100.00   	1062.41	23.1 	53.0 	0.000000E+0	0.000000E+0	0.000000E+0	0.000000E+0	0.000000E+0	0.000000E+0	0.000000E+0	0.000000E+0
-100.0  	132     	-4.807018E-1	7.955456E-4	-8.71E+1   	-100.00   	1064.79	23.1 	53.0 	0.000000E+0	0.000000E+0	0.000000E+0	0.000000E+0	0.000000E+0	0.000000E+0	0.000000E+0	0.000000E+0
-100.0  	133     	-4.218064E-1	1.907212E-4	-8.71E+1   	-100.00   	1066.09	23.1 	53.0 	0.000000E+0	0.000000E+0	0.000000E+0	0.000000E+0	0.000000E+0	0.000000E+0	0.000000E+0	0.000000E+0
-100.0  	134     	-3.023138E-1	3.968664E-4	-8.71E+1   	-100.00   	1067.39	23.1 	53.0 	0.000000E+0	0.000000E+0	0.000000E+0	0.000000E+0	0.000000E+0	0.000000E+0	0.000000E+0	0.000000E+0
-100.0  	135     	-7.422318E-1	1.100706E-4	-8.71E+1   	-100.00   	1068.69	23.1 	53.0 	0.000000E+0	0.000000E+0	0.000000E+0	0.000000E+0	0.000000E+0	0.000000E+0	0.000000E+0	0.000000E+0
-100.0  	136     	-3.068270E-1	9.850210E-5	-8.71E+1   	-100.00   	1069.99	23.1 	53.0 	0.000000E+0	0.000000E+0	0.000000E+0	0.000000E+0	0.000000E+0	0.000000E+0	0.000000E+0	0.000000E+0
-100.0  	137     	-3.093794E-1	5.414323E-4	-8.71E+1   	-100.00   	1071.29	23.1 	53.0 	0.000000E+0	0.000000E+0	0.000000E+0	0.000000E+0	0.000000E+0	0.000000E+0	0.000000E+0	0.000000E+0
-100.0  	138     	-3.157708E-1	1.876886E-5	-8.71E+1   	-100.00   	1072.59	23.1 	53.0 	0.000000E+0	0.000000E+0	0.000000E+0	0.000000E+0	0.000000E+0	0.000000E+0	0.000000E+0	0.000000E+0
-100.0  	139     	-3.310739E-1	1.931680E-4	-8.71E+1   	-100.00   	1073.89	23.1 	53.0 	0.000000E+0	0.000000E+0	0.000000E+0	0.000000E+0	0.000000E+0	0.000000E+0	0.000000E+0	0.000000E+0
-100.0  	140     	-2.647659E-1	6.009296E-5	-8.71E+1   	-100.00   	1075.19	23.1 	53.0 	0.000000E+0	0.000000E+0	0.000000E+0	0.000000E+0	0.000000E+0	0.000000E+0	0.000000E+0	0.000000E+0
-100.0  	141     	-2.797670E-1	2.257144E-4	-8.63E+1   	-100.00   	1076.60	23.1 	53.0 	0.000000E+0	0.000000E+0	0.000000E+0	0.000000E+0	0.000000E+0	0.000000E+0	0.000000E+0	0.000000E+0
-100.0  	142     	-4.151127E-1	1.165516E-4	-8.63E+1   	-100.00   	1079.44	23.1 	53.0 	0.000000E+0	0.000000E+0	0.000000E+0	0.000000E+0	0.000000E+0	0.000000E+0	0.000000E+0	0.000000E+0
-100.0  	143     	-4.082189E-3	5.548846E-5	-8.63E+1   	-100.00   	1081.62	23.1 	53.0 	0.000000E+0	0.000000E+0	0.000000E+0	0.000000E+0	0.000000E+0	0.000000E+0	0.000000E+0	0.000000E+0
-100.0  	144     	-3.215265E-1	1.265106E-4	-8.63E+1   	-100.00   	1082.98	23.1 	53.0 	0.000000E+0	0.000000E+0	0.000000E+0	0.000000E+0	0.000000E+0	0.000000E+0	0.000000E+0	0.000000E+0
-100.0  	145     	-3.150469E-1	5.783549E-5	-8.63E+1   	-100.00   	1085.18	23.1 	53.0 	0.000000E+0	0.000000E+0	0.000000E+0	0.000000E+0	0.000000E+0	0.000000E+0	0.000000E+0	0.000000E+0
-100.0  	146     	-4.076089E-1	1.298699E-4	-8.63E+1   	-100.00   	1086.56	23.1 	53.0 	0.000000E+0	0.000000E+0	0.000000E+0	0.000000E+0	0.000000E+0	0.000000E+0	0.000000E+0	0.000000E+0
-100.0  	147     	-4.903008E-1	5.110664E-4	-8.63E+1   	-100.00   	1088.76	23.1 	53.0 	0.000000E+0	0.000000E+0	0.000000E+0	0.000000E+0	0.000000E+0	0.000000E+0	0.000000E+0	0.000000E+0
-100.0  	148     	-3.039495E-1	2.906458E-5	-8.63E+1   	-100.00   	1090.12	23.1 	53.0 	0.000000E+0	0.000000E+0	0.000000E+0	0.000000E+0	0.000000E+0	0.000000E+0	0.000000E+0	0.000000E+0
-100.0  	149     	-3.159888E-1	1.446079E-4	-8.63E+1   	-100.00   	1092.32	23.1 	53.0 	0.000000E+0	0.000000E+0	0.000000E+0	0.000000E+0	0.000000E+0	0.000000E+0	0.000000E+0	0.000000E+0
-100.0  	150     	-3.103309E-1	6.495555E-5	-8.63E+1   	-100.00   	1093.70	23.1 	53.0 	0.000000E+0	0.000000E+0	0.000000E+0	0.000000E+0	0.000000E+0	0.000000E+0	0.000000E+0	0.000000E+0
-100.0  	151     	-3.294734E-1	2.625462E-4	-8.51E+1   	-100.00   	1095.90	23.1 	53.0 	0.000000E+0	0.000000E+0	0.000000E+0	0.000000E+0	0.000000E+0	0.000000E+0	0.000000E+0	0.000000E+0
-100.0  	152     	-3.171529E-1	3.734823E-5	-8.51E+1   	-100.00   	1099.49	23.1 	53.0 	0.000000E+0	0.000000E+0	0.000000E+0	0.000000E+0	0.000000E+0	0.000000E+0	0.000000E+0	0.000000E+0
-100.0  	153     	-3.498247E-1	4.999690E-5	-8.51E+1   	-100.00   	1100.93	23.1 	53.0 	0.000000E+0	0.000000E+0	0.000000E+0	0.000000E+0	0.000000E+0	0.000000E+0	0.000000E+0	0.000000E+0
-100.0  	154     	-1.173886E-1	4.899942E-5	-8.51E+1   	-100.00   	1103.14	23.1 	53.0 	0.000000E+0	0.000000E+0	0.000000E+0	0.000000E+0	0.000000E+0	0.000000E+0	0.000000E+0	0.000000E+0
-100.0  	155     	-2.695779E-1	9.219149E-5	-8.51E+1   	-100.00   	1105.11	23.1 	53.0 	0.000000E+0	0.000000E+0	0.000000E+0	0.000000E+0	0.000000E+0	0.000000E+0	0.000000E+0	0.000000E+0
-100.0  	156     	-3.115476E-1	6.807799E-5	-8.51E+1   	-100.00   	1106.71	23.1 	53.0 	0.000000E+0	0.000000E+0	0.000000E+0	0.000000E+0	0.000000E+0	0.000000E+0	0.000000E+0	0.000000E+0
-100.0  	157     	-3.449396E-1	5.151663E-5	-8.51E+1   	-100.00   	1108.37	23.1 	53.0 	0.000000E+0	0.000000E+0	0.000000E+0	0.000000E+0	0.000000E+0	0.000000E+0	0.000000E+0	0.000000E+0
-100.0  	158     	-3.257724E-1	1.507529E-4	-8.51E+1   	-100.00   	1109.97	23.1 	53.0 	0.000000E+0	0.000000E+0	0.000000E+0	0.000000E+0	0.000000E+0	0.000000E+0	0.000000E+0	0.000000E+0
-100.0  	159     	-3.177086E-1	1.575051E-4	-8.51E+1   	-100.00   	1112.16	23.1 	53.0 	0.000000E+0	0.000000E+0	0.000000E+0	0.000000E+0	0.000000E+0	0.000000E+0	0.000000E+0	0.000000E+0
-100.0  	160     	-3.139571E-1	1.394377E-4	-8.51E+1   	-100.00   	1114.37	23.1 	53.0 	0.000000E+0	0.000000E+0	0.000000E+0	0.000000E+0	0.000000E+0	0.000000E+0	0.000000E+0	0.000000E+0
-100.0  	161     	-4.587061E-1	2.679204E-4	-8.55E+1   	-100.00   	1115.74	23.1 	53.0 	0.000000E+0	0.000000E+0	0.000000E+0	0.000000E+0	0.000000E+0	0.000000E+0	0.000000E+0	0.000000E+0
-100.0  	162     	-3.304529E-1	1.351444E-4	-8.55E+1   	-100.00   	1119.03	23.1 	53.0 	0.000000E+0	0.000000E+0	0.000000E+0	0.000000E+0	0.000000E+0	0.000000E+0	0.000000E+0	0.000000E+0
-100.0  	163     	-1.083367E-1	2.781444E-4	-8.55E+1   	-100.00   	1121.32	23.1 	53.0 	0.000000E+0	0.000000E+0	0.000000E+0	0.000000E+0	0.000000E+0	0.000000E+0	0.000000E+0	0.000000E+0
-100.0  	164     	-3.142173E-1	1.568484E-4	-8.55E+1   	-100.00   	1122.69	23.1 	53.0 	0.000000E+0	0.000000E+0	0.000000E+0	0.000000E+0	0.000000E+0	0.000000E+0	0.000000E+0	0.000000E+0
-100.0  	165     	-3.430211E-1	8.237955E-5	-8.55E+1   	-100.00   	1124.89	23.1 	53.0 	0.000000E+0	0.000000E+0	0.000000E+0	0.000000E+0	0.000000E+0	0.000000E+0	0.000000E+0	0.000000E+0
-100.0  	166     	-3.329061E-1	6.849255E-5	-8.55E+1   	-100.00   	1126.26	23.1 	53.0 	0.000000E+0	0.000000E+0	0.000000E+0	0.000000E+0	0.000000E+0	0.000000E+0	0.000000E+0	0.000000E+0
-100.0  	167     	-3.342011E-1	3.147014E-5	-8.55E+1   	-100.00   	1128.46	23.1 	53.0 	0.000000E+0	0.000000E+0	0.000000E+0	0.000000E+0	0.000000E+0	0.000000E+0	0.000000E+0	0.000000E+0
-100.0  	168     	-2.695627E-1	1.784460E-4	-8.55E+1   	-100.00   	1129.84	23.1 	53.0 	0.000000E+0	0.000000E+0	0.000000E+0	0.000000E+0	0.000000E+0	0.000000E+0	0.000000E+0	0.000000E+0
-100.0  	169     	-2.825055E-1	1.304917E-4	-8.55E+1   	-100.00   	1132.32	23.1 	53.0 	0.000000E+0	0.000000E+0	0.000000E+0	0.000000E+0	0.000000E+0	0.000000E+0	0.000000E+0	0.000000E+0
-100.0  	170     	-3.522910E-1	7.755078E-5	-8.55E+1   	-100.00   	1133.69	23.1 	53.0 	0.000000E+0	0.000000E+0	0.000000E+0	0.000000E+0	0.000000E+0	0.000000E+0	0.000000E+0	0.000000E+0
-100.0  	171     	-3.339308E-1	2.311123E-4	-8.67E+1   	-100.00   	1135.90	23.1 	53.0 	0.000000E+0	0.000000E+0	0.000000E+0	0.000000E+0	0.000000E+0	0.000000E+0	0.000000E+0	0.000000E+0
-100.0  	172     	-3.262138E-1	1.543040E-4	-8.67E+1   	-100.00   	1139.18	23.1 	53.0 	0.000000E+0	0.000000E+0	0.000000E+0	0.000000E+0	0.000000E+0	0.000000E+0	0.000000E+0	0.000000E+0
-100.0  	173     	-3.691692E-1	9.555011E-5	-8.67E+1   	-100.00   	1140.55	23.1 	53.0 	0.000000E+0	0.000000E+0	0.000000E+0	0.000000E+0	0.000000E+0	0.000000E+0	0.000000E+0	0.000000E+0
-100.0  	174     	-3.319213E-1	1.020892E-4	-8.67E+1   	-100.00   	1142.75	23.1 	53.0 	0.000000E+0	0.000000E+0	0.000000E+0	0.000000E+0	0.000000E+0	0.000000E+0	0.000000E+0	0.000000E+0
-100.0  	175     	-3.207971E-1	6.542296E-5	-8.67E+1   	-100.00   	1144.67	23.1 	53.0 	0.000000E+0	0.000000E+0	0.000000E+0	0.000000E+0	0.000000E+0	0.000000E+0	0.000000E+0	0.000000E+0
-100.0  	176     	-3.261702E-1	8.330488E-5	-8.67E+1   	-100.00   	1146.29	23.1 	53.0 	0.000000E+0	0.000000E+0	0.000000E+0	0.000000E+0	0.000000E+0	0.000000E+0	0.000000E+0	0.000000E+0
-100.0  	177     	-3.419861E-1	1.265771E-4	-8.67E+1   	-100.00   	1149.06	23.1 	53.0 	0.000000E+0	0.000000E+0	0.000000E+0	0.000000E+0	0.000000E+0	0.000000E+0	0.000000E+0	0.000000E+0
-100.0  	178     	-3.427112E-1	1.827889E-4	-8.67E+1   	-100.00   	1151.52	23.1 	53.0 	0.000000E+0	0.000000E+0	0.000000E+0	0.000000E+0	0.000000E+0	0.000000E+0	0.000000E+0	0.000000E+0
-100.0  	179     	-2.777815E-1	4.141610E-5	-8.67E+1   	-100.00   	1154.03	23.1 	53.0 	0.000000E+0	0.000000E+0	0.000000E+0	0.000000E+0	0.000000E+0	0.000000E+0	0.000000E+0	0.000000E+0
-100.0  	180     	-2.951084E-1	1.093347E-4	-8.67E+1   	-100.00   	1156.49	23.1 	53.0 	0.000000E+0	0.000000E+0	0.000000E+0	0.000000E+0	0.000000E+0	0.000000E+0	0.000000E+0	0.000000E+0
-100.0  	181     	-3.657683E-1	9.808552E-5	-8.62E+1   	-100.00   	1159.25	23.1 	53.0 	0.000000E+0	0.000000E+0	0.000000E+0	0.000000E+0	0.000000E+0	0.000000E+0	0.000000E+0	0.000000E+0
-100.0  	182     	-3.511362E-1	8.760966E-5	-8.62E+1   	-100.00   	1162.86	23.1 	53.0 	0.000000E+0	0.000000E+0	0.000000E+0	0.000000E+0	0.000000E+0	0.000000E+0	0.000000E+0	0.000000E+0
-100.0  	183     	-3.440334E-1	5.774620E-5	-8.62E+1   	-100.00   	1165.90	23.1 	53.0 	0.000000E+0	0.000000E+0	0.000000E+0	0.000000E+0	0.000000E+0	0.000000E+0	0.000000E+0	0.000000E+0
-100.0  	184     	-3.396881E-1	7.685729E-5	-8.62E+1   	-100.00   	1167.27	23.1 	53.0 	0.000000E+0	0.000000E+0	0.000000E+0	0.000000E+0	0.000000E+0	0.000000E+0	0.000000E+0	0.000000E+0
-100.0  	185     	-3.351708E-1	6.042072E-5	-8.62E+1   	-100.00   	1169.87	23.1 	53.0 	0.000000E+0	0.000000E+0	0.000000E+0	0.000000E+0	0.000000E+0	0.000000E+0	0.000000E+0	0.000000E+0
-100.0  	186     	-3.386961E-1	2.367189E-4	-8.62E+1   	-100.00   	1171.77	23.1 	53.0 	0.000000E+0	0.000000E+0	0.000000E+0	0.000000E+0	0.000000E+0	0.000000E+0	0.000000E+0	0.000000E+0
-100.0  	187     	-3.447151E-1	1.040849E-4	-8.62E+1   	-100.00   	1173.36	23.1 	53.0 	0.000000E+0	0.000000E+0	0.000000E+0	0.000000E+0	0.000000E+0	0.000000E+0	0.000000E+0	0.000000E+0
-100.0  	188     	-4.379910E-1	1.210911E-4	-8.62E+1   	-100.00   	1175.67	23.1 	53.0 	0.000000E+0	0.000000E+0	0.000000E+0	0.000000E+0	0.000000E+0	0.000000E+0	0.000000E+0	0.000000E+0
-100.0  	189     	-2.880538E-1	1.001683E-4	-8.62E+1   	-100.00   	1177.68	23.1 	53.0 	0.000000E+0	0.000000E+0	0.000000E+0	0.000000E+0	0.000000E+0	0.000000E+0	0.000000E+0	0.000000E+0
-100.0  	190     	-2.416957E-1	1.697410E-5	-8.62E+1   	-100.00   	1179.87	23.1 	53.0 	0.000000E+0	0.000000E+0	0.000000E+0	0.000000E+0	0.000000E+0	0.000000E+0	0.000000E+0	0.000000E+0
-100.0  	191     	-3.926036E-1	4.016101E-4	-8.60E+1   	-100.00   	1181.18	23.1 	53.0 	0.000000E+0	0.000000E+0	0.000000E+0	0.000000E+0	0.000000E+0	0.000000E+0	0.000000E+0	0.000000E+0
-100.0  	192     	-3.807823E-1	6.438807E-5	-8.60E+1   	-100.00   	1185.27	23.1 	53.0 	0.000000E+0	0.000000E+0	0.000000E+0	0.000000E+0	0.000000E+0	0.000000E+0	0.000000E+0	0.000000E+0
-100.0  	193     	-3.790460E-1	1.600944E-4	-8.60E+1   	-100.00   	1187.41	23.1 	53.0 	0.000000E+0	0.000000E+0	0.000000E+0	0.000000E+0	0.000000E+0	0.000000E+0	0.000000E+0	0.000000E+0
-100.0  	194     	-3.716992E-1	5.510245E-5	-8.60E+1   	-100.00   	1188.78	23.1 	53.0 	0.000000E+0	0.000000E+0	0.000000E+0	0.000000E+0	0.000000E+0	0.000000E+0	0.000000E+0	0.000000E+0
-100.0  	195     	-3.784746E-1	2.082924E-4	-8.60E+1   	-100.00   	1190.90	23.1 	53.0 	0.000000E+0	0.000000E+0	0.000000E+0	0.000000E+0	0.000000E+0	0.000000E+0	0.000000E+0	0.000000E+0
-100.0  	196     	-3.779627E-1	2.242774E-5	-8.60E+1   	-100.00   	1192.20	23.1 	53.0 	0.000000E+0	0.000000E+0	0.000000E+0	0.000000E+0	0.000000E+0	0.000000E+0	0.000000E+0	0.000000E+0
-100.0  	197     	-5.991041E-1	1.604944E-4	-8.60E+1   	-100.00   	1194.33	23.1 	53.0 	0.000000E+0	0.000000E+0	0.000000E+0	0.000000E+0	0.000000E+0	0.000000E+0	0.000000E+0	0.000000E+0
-100.0  	198     	-2.390063E-1	9.522925E-5	-8.60E+1   	-100.00   	1195.70	23.1 	53.0 	0.000000E+0	0.000000E+0	0.000000E+0	0.000000E+0	0.000000E+0	0.000000E+0	0.000000E+0	0.000000E+0
-100.0  	199     	-1.611255E+1	4.671545E-4	-8.60E+1   	-100.00   	1197.82	23.1 	53.0 	0.000000E+0	0.000000E+0	0.000000E+0	0.000000E+0	0.000000E+0	0.000000E+0	0.000000E+0	0.000000E+0
-100.0  	200     	1.086503E-3 	5.418932E-5	-8.60E+1   	-100.00   	1200.02	23.1 	53.0 	0.000000E+0	0.000000E+0	0.000000E+0	0.000000E+0	0.000000E+0	0.000000E+0	0.000000E+0	0.000000E+0
-100.0  	201     	1.026739E-3 	8.538153E-5	-8.64E+1   	-100.00   	1202.56	23.1 	53.0 	0.000000E+0	0.000000E+0	0.000000E+0	0.000000E+0	0.000000E+0	0.000000E+0	0.000000E+0	0.000000E+0
-100.0  	202     	1.034251E-3 	4.964855E-5	-8.64E+1   	-100.00   	1205.75	23.1 	53.0 	0.000000E+0	0.000000E+0	0.000000E+0	0.000000E+0	0.000000E+0	0.000000E+0	0.000000E+0	0.000000E+0
-100.0  	203     	1.120346E-3 	5.347958E-5	-8.64E+1   	-100.00   	1207.12	23.1 	53.0 	0.000000E+0	0.000000E+0	0.000000E+0	0.000000E+0	0.000000E+0	0.000000E+0	0.000000E+0	0.000000E+0
-100.0  	204     	1.197573E-3 	1.345124E-4	-8.64E+1   	-100.00   	1209.25	23.1 	53.0 	0.000000E+0	0.000000E+0	0.000000E+0	0.000000E+0	0.000000E+0	0.000000E+0	0.000000E+0	0.000000E+0
-100.0  	205     	1.286036E-3 	1.321889E-4	-8.64E+1   	-100.00   	1210.62	23.1 	53.0 	0.000000E+0	0.000000E+0	0.000000E+0	0.000000E+0	0.000000E+0	0.000000E+0	0.000000E+0	0.000000E+0
-100.0  	206     	1.300859E-3 	2.146079E-4	-8.64E+1   	-100.00   	1212.75	23.1 	53.0 	0.000000E+0	0.000000E+0	0.000000E+0	0.000000E+0	0.000000E+0	0.000000E+0	0.000000E+0	0.000000E+0
-100.0  	207     	1.393789E-3 	3.143153E-4	-8.64E+1   	-100.00   	1214.12	23.1 	53.0 	0.000000E+0	0.000000E+0	0.000000E+0	0.000000E+0	0.000000E+0	0.000000E+0	0.000000E+0	0.000000E+0
-150.0  	1       	-4.258388E-1	1.605158E-4	-1.05E+2   	-150.00   	1266.56	23.1 	53.0 	0.000000E+0	0.000000E+0	0.000000E+0	0.000000E+0	0.000000E+0	0.000000E+0	0.000000E+0	0.000000E+0
-150.0  	2       	-2.895066E-1	5.116457E-5	-1.04E+2   	-150.00   	1269.76	23.1 	53.0 	0.000000E+0	0.000000E+0	0.000000E+0	0.000000E+0	0.000000E+0	0.000000E+0	0.000000E+0	0.000000E+0
-150.0  	3       	-2.927971E-1	9.266911E-5	-1.03E+2   	-150.00   	1273.02	23.1 	53.0 	0.000000E+0	0.000000E+0	0.000000E+0	0.000000E+0	0.000000E+0	0.000000E+0	0.000000E+0	0.000000E+0
-150.0  	4       	-2.985150E-1	8.127991E-5	-1.02E+2   	-150.00   	1275.96	23.1 	53.0 	0.000000E+0	0.000000E+0	0.000000E+0	0.000000E+0	0.000000E+0	0.000000E+0	0.000000E+0	0.000000E+0
-150.0  	5       	-2.797302E-1	1.913345E-4	-1.01E+2   	-150.00   	1279.17	23.1 	53.0 	0.000000E+0	0.000000E+0	0.000000E+0	0.000000E+0	0.000000E+0	0.000000E+0	0.000000E+0	0.000000E+0
-150.0  	6       	-2.775060E-1	2.265731E-4	-1.02E+2   	-150.00   	1282.14	23.1 	53.0 	0.000000E+0	0.000000E+0	0.000000E+0	0.000000E+0	0.000000E+0	0.000000E+0	0.000000E+0	0.000000E+0
-150.0  	7       	-3.230531E-1	2.930196E-4	-1.01E+2   	-150.00   	1285.08	23.1 	53.0 	0.000000E+0	0.000000E+0	0.000000E+0	0.000000E+0	0.000000E+0	0.000000E+0	0.000000E+0	0.000000E+0
-150.0  	8       	-2.394333E-1	6.349522E-5	-1.01E+2   	-150.00   	1288.29	23.1 	53.0 	0.000000E+0	0.000000E+0	0.000000E+0	0.000000E+0	0.000000E+0	0.000000E+0	0.000000E+0	0.000000E+0
-150.0  	9       	-3.896695E-1	1.082174E-4	-9.98E+1   	-150.00   	1291.50	23.1 	53.0 	0.000000E+0	0.000000E+0	0.000000E+0	0.000000E+0	0.000000E+0	0.000000E+0	0.000000E+0	0.000000E+0
-150.0  	10      	-3.641252E-1	3.745081E-5	-1.00E+2   	-150.00   	1294.45	23.1 	53.0 	0.000000E+0	0.000000E+0	0.000000E+0	0.000000E+0	0.000000E+0	0.000000E+0	0.000000E+0	0.000000E+0
-150.0  	11      	-3.530829E-1	2.021806E-4	-9.97E+1   	-150.00   	1297.16	23.1 	53.0 	0.000000E+0	0.000000E+0	0.000000E+0	0.000000E+0	0.000000E+0	0.000000E+0	0.000000E+0	0.000000E+0
-150.0  	12      	-3.472305E-1	1.219841E-4	-9.97E+1   	-150.00   	1300.44	23.1 	53.0 	0.000000E+0	0.000000E+0	0.000000E+0	0.000000E+0	0.000000E+0	0.000000E+0	0.000000E+0	0.000000E+0
-150.0  	13      	-3.711814E-1	1.384663E-4	-9.97E+1   	-150.00   	1302.57	23.1 	53.0 	0.000000E+0	0.000000E+0	0.000000E+0	0.000000E+0	0.000000E+0	0.000000E+0	0.000000E+0	0.000000E+0
-150.0  	14      	-6.216921E-2	2.014899E-4	-9.97E+1   	-150.00   	1304.44	23.1 	53.0 	0.000000E+0	0.000000E+0	0.000000E+0	0.000000E+0	0.000000E+0	0.000000E+0	0.000000E+0	0.000000E+0
-150.0  	15      	-3.963843E-1	9.305785E-5	-9.97E+1   	-150.00   	1306.02	23.1 	53.0 	0.000000E+0	0.000000E+0	0.000000E+0	0.000000E+0	0.000000E+0	0.000000E+0	0.000000E+0	0.000000E+0
-150.0  	16      	-3.653238E-1	7.359194E-5	-9.97E+1   	-150.00   	1307.89	23.1 	53.0 	0.000000E+0	0.000000E+0	0.000000E+0	0.000000E+0	0.000000E+0	0.000000E+0	0.000000E+0	0.000000E+0
-150.0  	17      	-3.652462E-1	2.514339E-5	-9.97E+1   	-150.00   	1309.45	23.1 	53.0 	0.000000E+0	0.000000E+0	0.000000E+0	0.000000E+0	0.000000E+0	0.000000E+0	0.000000E+0	0.000000E+0
-150.0  	18      	-4.112573E-1	1.368519E-4	-9.97E+1   	-150.00   	1311.32	23.1 	53.0 	0.000000E+0	0.000000E+0	0.000000E+0	0.000000E+0	0.000000E+0	0.000000E+0	0.000000E+0	0.000000E+0
-150.0  	19      	-3.837664E-1	1.170001E-4	-9.97E+1   	-150.00   	1312.88	23.1 	53.0 	0.000000E+0	0.000000E+0	0.000000E+0	0.000000E+0	0.000000E+0	0.000000E+0	0.000000E+0	0.000000E+0
