Repository: AliAlkadhim/FSU_HGCAL_DB

# Making IV/CV XML Tables for CMS HGCAL DB

We support the conversion of raw CMS HGCAL sensor test data to the XML schema formats accepted by the central CMS HGCAL database. We support the conversion of the 4 sensor tables

`[HGC_CERN_SENSOR_IV, HGC_CERN_SENSOR_CV, HGC_CERN_SENSOR_IV_SUMRY, HGC_CERN_SENSOR_CV_SUMRY]`

To make tables to upload to the `int2r` CMS HGCAL DB, based on the XML table tempates in `CMS_HGCAL_DB/from_Umesh/CMS_HGCAL_DB/from_Umesh/XML Templates HGCAL Si Sensors.docx`, do

**`python TXT_TO_XML.py --f <.TXT DATA FILE NAME> --t <TABLE NAME>`**

For example, to produce an xml file for the `HGC_CERN_SENSOR_IV` table associated with the test results in `HPK_8in_198ch_2019_N4792_18_03242022_FullRetest_IV.txt` do

**`python TXT_TO_XML.py --f HPK_8in_198ch_2019_N4792_18_03242022_FullRetest_IV.txt --t HGC_CERN_SENSOR_IV`**

This produces `N4792_18_03242022_FullRetest_HGC_CERN_SENSOR_IV_TEST.xml` which can now be uploaded to the DB. Do `python TXT_TO_XML.py --help` for help.

To use other available optional arguments, do for example

`python TXT_TO_XML.py --f HPK_8in_198ch_2019_N4792_18_03242022_FullRetest_IV.txt --t HGC_CERN_SENSOR_IV --user Ali --location FSU --comment 'no comment'`


To produce an xml file for the `HGC_CERN_SENSOR_CV` table associated with the test results in `HPK_8in_198ch_2019_200118_20220707_test1_CV.txt` do

**`python TXT_TO_XML.py --f HPK_8in_198ch_2019_200118_20220707_test1_CV.txt --t HGC_CERN_SENSOR_CV`**

This produces `200118_20220707_test1_HGC_CERN_SENSOR_CV_TEST.xml` which is ready to be uploaded to the the DB.

File: CMS_HGCAL_DB/wafers_parts/HGCal Pre-series sensors - 120um HD_AUG26.csv
,,,,,,,,HPK full probe card,,,,,,,,,CMS full probe card IV,,,,,,,,,,CMS full probe card CV,,
Delivery,Sensor ID,Scratch pad ID,Thick- ness,Current location wafer,Current location half moons,wafer seen on top of stack of five sensors,Comments after visual inspection,I_tot_600V <100uA,I_tot_800V < 2.5* I_tot_600V,,1) Ncell with I600 > 100nA,,2) Ncell with I800 > 2.5 * I600 & I600>10nA threshold || I800>25nA & I600<10nA,3) More than 8 bad cells: requirem. 1) and 2),4) More than two neighbour cells bad: requirem. 1) and 2),,Measurement performed at,I_tot_600V <100uA,I_tot_800V < 2.5* I_tot_600V,,1) Ncell with I600 > 100nA,,2) Ncell with I800 > 2.5 * I600 & I600>10nA threshold || I800>25nA & I600<10nA,3) More than 8 bad cells: requirem. 1) and 2),4) More than two neighbour cells bad: requirem. 1) and 2),,V dep corresponding to thickness,Maximum variation of Vdep across sensor of ± 10% ,Thickness variation < 10 / X μm
2,N8737_2,300048,120,CERN,CERN,Seen 20.7.,,Passed,Passed,,0,,0,Passed,Passed,,CERN,Passed,Passed,,0,,0,Passed,Passed,,Passed: 21.5 V < 70 V,Passed: 0.9%,Passed: 1.2%
2,N8737_3,300049,120,CERN,CERN,,,Passed,Passed,,0,,0,Passed,Passed,,CERN,Passed,Passed,,0,,0,Passed,Passed,,Passed: 21.6 V < 70 V,Passed: 1.2%,Passed: 1.1%
2,N8737_4,300050,120,CERN,CERN,,Structural Damage Pad 332,Passed,Failed,,1,,1,Passed,Passed,,CERN,Passed,Failed,,1,,1,Passed,Passed,,Passed: 21.5 V < 70 V,Passed: 1.4%,Passed: 1.1%
2,N8737_5,300051,120,CERN,CERN,,,Passed,Passed,,0,,0,Passed,Passed,,CERN,Passed,Passed,,0,,0,Passed,Passed,,Passed: 21.8 V < 70 V,Passed: 0.8%,Passed: 0.9%
2,N8737_6,300052,120,CERN,HEPHY,Seen 20.7.,,Passed,Passed,,0,,0,Passed,Passed,,CERN,Passed,Passed,,0,,0,Passed,Passed,,Passed: 22.3 V < 70 V,Passed: 2.1%,Passed: 1.3%
2,N8737_7,300053,120,CERN,HEPHY,,,Passed,Passed,,0,,0,Passed,Passed,,CERN,Passed,Passed,,0,,0,Passed,Passed,,Passed: 21.2 V < 70 V,Passed: 1.1%,Passed: 0.9%
2,N8737_8,300054,120,CERN,HEPHY,,,Passed,Passed,,0,,0,Passed,Passed,,CERN,Passed,Passed,,0,,0,Passed,Passed,,Passed: 21.6 V < 70 V,Passed: 2.0%,Passed: 1.2%
2,N8737_9,300055,120,CERN,HEPHY,,,Passed,Passed,,0,,0,Passed,Passed,,CERN,Passed,Passed,,0,,0,Passed,Passed,,Passed: 21.3 V < 70 V,Passed: 1.0%,Passed: 1.3%
2,N8737_10,300056,120,CERN,HEPHY,,,Passed,Passed,,0,,0,Passed,Passed,,CERN,Passed,Passed,,0,,0,Passed,Passed,,Passed: 21.4 V < 70 V,Passed: 2.3%,Passed: 1.3%
2,N8737_11,300057,120,FSU,HEPHY,Seen 20.7.,,Passed,Passed,,0,,0,Passed,Passed,,FSU,,,,,,,,,,,,
2,N8737_12,300058,120,FSU,HEPHY,,,Passed,Passed,,0,,0,Passed,Passed,,FSU,,,,,,,,,,,,
2,N8737_13,300059,120,FSU,HEPHY,,,Passed,Failed,,1,,1,Passed,Passed,,FSU,,,,,,,,,,,,
2,N8737_14,300060,120,FSU,HEPHY,,,Passed,Passed,,1,,0,Passed,Passed,,FSU,,,,,,,,,,,,
2,N8737_15,300061,120,FSU,HEPHY,,,Passed,Passed,,0,,0,Passed,Passed,,FSU,,,,,,,,,,,,
2,N8737_16,300062,120,CERN->TTU,FSU,Seen 20.7.,,Passed,Passed,,0,,0,Passed,Passed,,TTU,,,,,,,,,,,,
2,N8737_17,300063,120,CERN->TTU,FSU,,,Passed,Passed,,0,,0,Passed,Passed,,TTU,,,,,,,,,,,,
2,N8737_18,300064,120,CERN->TTU,FSU,,,Passed,Passed,,0,,0,Passed,Passed,,TTU,,,,,,,,,,,,
2,N8737_19,300065,120,CERN->TTU,FSU,,,Passed,Passed,,0,,0,Passed,Passed,,TTU,,,,,,,,,,,,
2,N8737_20,300066,120,CERN->TTU,FSU,,,Passed,Passed,,0,,0,Passed,Passed,,TTU,,,,,,,,,,,,
2,N8737_21,300067,120,CERN->NCU,FSU,Seen 20.7.,,Passed,Passed,,0,,0,Passed,Passed,,NCU,,,,,,,,,,,,
2,N8737_22,300068,120,CERN->NCU,FSU,,,Passed,Passed,,0,,0,Passed,Passed,,NCU,,,,,,,,,,,,
2,N8737_23,300069,120,CERN->NCU,FSU,,,Passed,Passed,,0,,0,Passed,Passed,,NCU,,,,,,,,,,,,
2,N8737_24,300070,120,CERN->NCU,FSU,,,Passed,Passed,,0,,0,Passed,Passed,,NCU,,,,,,,,,,,,
2,N8737_25,300071,120,CERN->NCU,FSU,,,Passed,Passed,,0,,0,Passed,Passed,,NCU,,,,,,,,,,,,

File: CMS_HGCAL_DB/wafers_parts/HGCal Pre-series sensors - 200um LD.csv
,,,,,,,,HPK full probe card,,,,,,,,,CMS full probe card,,,,,,,,,,CMS full probe card,,
Delivery,Sensor ID,Scratch pad ID,Thick- ness,Current location wafer,Current location half moons,wafer seen on top of stack of five sensors,Comments after visual inspection,I_tot_600V <100uA,I_tot_800V < 2.5* I_tot_600V,,1) Ncell with I600 > 100nA,,2) Ncell with I800 > 2.5 * I600 & I600>10nA threshold || I800>25nA & I600<10nA,3) More than 8 bad cells: requirem. 1) and 2),4) More than two neighbour cells bad: requirem. 1) and 2),,Measurement performed at,I_tot_600V <100uA,I_tot_800V < 2.5* I_tot_600V,,1) Ncell with I600 > 100nA,,2) Ncell with I800 > 2.5 * I600 & I600>10nA threshold || I800>25nA & I600<10nA,3) More than 8 bad cells: requirem. 1) and 2),4) More than two neighbour cells bad: requirem. 1) and 2),,V dep corresponding to thickness,Maximum variation of Vdep across sensor of ± 10% ,Thickness variation < 10 / X μm
1,N8740_1,200111,200,UCSB,CERN,Seen 9.6.22,,Passed,Passed,,0,,0,Passed,Passed,,FSU,Passed,Passed,,0,,0,Passed,Passed,,Passed: 119.5 V < 160 V,Passed: 1.1%,Passed: 0.3%
1,N8740_2,200112,200,UCSB,CERN,,,Passed,Passed,,1,,0,Passed,Passed,,FSU,Passed,Passed,,0,,0,Passed,Passed,,Passed: 109.3 V < 160 V,Passed: 0.4%,Passed: 0.4%
1,N8740_3,200113,200,UCSB,CERN,,,Passed,Passed,,0,,0,Passed,Passed,,FSU,Passed,Passed,,0,,0,Passed,Passed,,Passed: 122.7 V < 160 V,Passed: 0.4%,Passed: 0.5%
1,N8740_4,200114,200,UCSB,CERN,,,Passed,Passed,,0,,0,Passed,Passed,,FSU,Passed,Passed,,0,,0,Passed,Passed,,Passed: 116.8 V < 160 V,Passed: 0.4%,Passed: 0.3%
1,N8740_5,200115,200,UCSB,CERN,,,Passed,Passed,,0,,0,Passed,Passed,,FSU,Passed,Passed,,0,,1,Passed,Passed,,Passed: 122.4 V < 160 V,Passed: 0.4%,Passed: 0.2%
1,N8740_6,200116,200,FSU,HEPHY,Seen 9.6.22,,Passed,Passed,,0,,0,Passed,Passed,,FSU,Passed,Passed,,0,,0,Passed,Passed,,Passed: 117.1 V < 160 V,Passed: 0.4%,Passed: 0.3%
1,N8740_7,200117,200,FSU,HEPHY,,,Passed,Passed,,0,,0,Passed,Passed,,FSU,Passed,Passed,,0,,0,Passed,Passed,,Passed: 117.4 V < 160 V,Passed: 0.5%,Passed: 0.4%
1,N8740_8,200118,200,FSU,HEPHY,,,Passed,Passed,,0,,1,Passed,Passed,,FSU,Passed,Passed,,0,,0,Passed,Passed,,Passed: 121.7 V < 160 V,Passed: 0.4%,Passed: 0.3%
1,N8740_9,200119,200,FSU,HEPHY,,,Passed,Passed,,0,,0,Passed,Passed,,FSU,Passed,Failed,,3,,1,Passed,Passed,,Passed: 116.7 V < 160 V,Passed: 0.3%,Passed: 0.3%
1,N8740_10,200120,200,FSU,HEPHY,,,Passed,Passed,,0,,0,Passed,Passed,,FSU,Passed,Passed,,0,,1,Passed,Passed,,Passed: 116.5 V < 160 V,Passed: 0.7%,Passed: 0.5%
1,N8740_11,200121,200,TTU,HEPHY,Seen 9.6.22,,Passed,Passed,,0,,0,Passed,Passed,,TTU,,,,,,,,,,,,
1,N8740_12,200122,200,TTU,HEPHY,,,Passed,Passed,,0,,1,Passed,Passed,,TTU,,,,,,,,,,,,
1,N8740_13,200123,200,TTU,HEPHY,,,Passed,Passed,,0,,0,Passed,Passed,,TTU,,,,,,,,,,,,
1,N8740_14,200124,200,TTU,HEPHY,,,Passed,Passed,,0,,0,Passed,Passed,,TTU,,,,,,,,,,,,
1,N8740_15,200125,200,TTU,HEPHY,,,Passed,Passed,,1,,1,Passed,Passed,,TTU,,,,,,,,,,,,
1,N8740_16,200126,200,NCU,FSU,Seen 9.6.22,scratch on channel 175,Passed,Passed,,0,,0,Passed,Passed,,NCU,,,,,,,,,,,,
1,N8740_17,200127,200,NCU,FSU,,"scratch on channel 150, 47",Passed,Passed,,0,,0,Passed,Passed,,NCU,,,,,,,,,,,,
1,N8740_18,200128,200,NCU,FSU,,"scratch on channel 150, 47",Passed,Passed,,0,,0,Passed,Passed,,NCU,,,,,,,,,,,,
1,N8740_19,200129,200,NCU,FSU,,"scratch on channel 150, 47",Passed,Passed,,1,,0,Passed,Passed,,NCU,,,,,,,,,,,,
1,N8740_20,200130,200,NCU,FSU,,"scratch on channel 150, 47",Passed,Passed,,0,,0,Passed,Passed,,NCU,,,,,,,,,,,,
1,N8740_21,200131,200,NCU,FSU,Seen 9.6.22,,Passed,Passed,,0,,0,Passed,Passed,,NCU,,,,,,,,,,,,
1,N8740_22,200132,200,NCU,FSU,,scratch on channel 47,Passed,Passed,,0,,0,Passed,Passed,,NCU,,,,,,,,,,,,
1,N8740_23,200133,200,NCU,FSU,,,Passed,Passed,,0,,0,Passed,Passed,,NCU,,,,,,,,,,,,
1,N8740_24,200134,200,NCU,FSU,,scratch on channel 47,Passed,Passed,,0,,0,Passed,Passed,,NCU,,,,,,,,,,,,
1,N8740_25,200135,200,NCU,FSU,,,Passed,Passed,,0,,0,Passed,Passed,,NCU,,,,,,,,,,,,
,,,,,,,,,,,,,,,,,,,,,,,,,,,,,
3,N8741_1,200136,200,CERN,HEPHY,Seen 20.7.,,,,,,,,,,,CERN,,,,,,,,,,,,
3,N8741_2,200137,200,CERN,HEPHY,,,,,,,,,,,,CERN,,,,,,,,,,,,
3,N8741_3,200138,200,CERN,HEPHY,,,,,,,,,,,,CERN,,,,,,,,,,,,
3,N8741_4,200139,200,CERN,HEPHY,,,,,,,,,,,,CERN,,,,,,,,,,,,
3,N8741_5,200140,200,CERN,HEPHY,,,,,,,,,,,,CERN,,,,,,,,,,,,
3,N8741_6,200141,200,FSU,HEPHY,Seen 20.7.,scratch on top left contact pad of cell 150,,,,,,,,,,FSU,,,,,,,,,,,,
3,N8741_7,200142,200,FSU,HEPHY,,scratch on top left contact pad of cell 150,,,,,,,,,,FSU,,,,,,,,,,,,
3,N8741_8,200143,200,FSU,HEPHY,,scratch on top left contact pad of cell 150,,,,,,,,,,FSU,,,,,,,,,,,,
3,N8741_9,200144,200,FSU,HEPHY,,scratch on top left contact pad of cell 150,,,,,,,,,,FSU,,,,,,,,,,,,
3,N8741_10,200145,200,FSU,HEPHY,,scratch on top left contact pad of cell 150,,,,,,,,,,FSU,,,,,,,,,,,,
3,N8741_11,200146,200,CERN->TTU,HEPHY,Seen 20.7.,,,,,,,,,,,TTU,,,,,,,,,,,,
3,N8741_12,200147,200,CERN->TTU,HEPHY,,,,,,,,,,,,TTU,,,,,,,,,,,,
3,N8741_13,200148,200,CERN->TTU,HEPHY,,,,,,,,,,,,TTU,,,,,,,,,,,,
3,N8741_14,200149,200,CERN->TTU,HEPHY,,,,,,,,,,,,TTU,,,,,,,,,,,,
3,N8741_15,200150,200,CERN->TTU,HEPHY,,,,,,,,,,,,TTU,,,,,,,,,,,,
3,N8741_16,200151,200,CERN->TTU,HEPHY,Seen 20.7.,,,,,,,,,,,TTU,,,,,,,,,,,,
3,N8741_17,200152,200,CERN->TTU,HEPHY,,,,,,,,,,,,TTU,,,,,,,,,,,,
3,N8741_18,200153,200,CERN->TTU,HEPHY,,,,,,,,,,,,TTU,,,,,,,,,,,,
3,N8741_19,200154,200,CERN->TTU,HEPHY,,,,,,,,,,,,TTU,,,,,,,,,,,,
3,N8741_20,200155,200,CERN->TTU,HEPHY,,,,,,,,,,,,TTU,,,,,,,,,,,,
3,N8741_21,200156,200,CERN->NCU,HEPHY,Seen 20.7.,,,,,,,,,,,NCU,,,,,,,,,,,,
3,N8741_22,200157,200,CERN->NCU,HEPHY,,,,,,,,,,,,NCU,,,,,,,,,,,,
3,N8741_23,200158,200,CERN->NCU,HEPHY,,,,,,,,,,,,NCU,,,,,,,,,,,,
3,N8741_24,200159,200,CERN->NCU,HEPHY,,,,,,,,,,,,NCU,,,,,,,,,,,,
3,N8741_25,200160,200,CERN->NCU,HEPHY,,,,,,,,,,,,NCU,,,,,,,,,,,,

File: CMS_HGCAL_DB/wafers_parts/HGCal Pre-series sensors - 300um LD.csv
,,,,,,,,HPK full probe card,,,,,,,,,CMS full probe card,,,,,,,,,,CMS full probe card,,
Delivery,Sensor ID,Scratch pad ID,Thick- ness,Current location sensor,Current location half moons,wafer seen on top of stack of five sensors,Comments after visual inspection,I_tot_600V <100uA,I_tot_800V < 2.5* I_tot_600V,,1) Ncell with I600 > 100nA,,2) Ncell with I800 > 2.5 * I600 & I600>10nA threshold || I800>25nA & I600<10nA,3) More than 8 bad cells: requirem. 1) and 2),4) More than two neighbour cells bad: requirem. 1) and 2),,Measurement performed at ,I_tot_600V <100uA,I_tot_800V < 2.5* I_tot_600V,,1) Ncell with I600 > 100nA,,2) Ncell with I800 > 2.5 * I600 & I600>10nA threshold || I800>25nA & I600<10nA,3) More than 8 bad cells: requirem. 1) and 2),4) More than two neighbour cells bad: requirem. 1) and 2),,V dep corresponding to thickness,Maximum variation of Vdep across sensor of ± 10% ,Thickness variation < 10 / X μm
1,N8738_1,100113,300,FSU,CERN,Seen 9.6.22,,Passed,Passed,,0,,0,Passed,Passed,,FSU,Passed,Passed,,0,,0,Passed,Passed,,Passed: 248.6 V < 370 V,Passed: 0.3%,Passed: 0.3%
1,N8738_2,100114,300,FSU,CERN,,,Passed,Passed,,1,,0,Passed,Passed,,FSU,Passed,Passed,,0,,0,Passed,Passed,,Passed: 248.9 V < 370 V,Passed: 0.3%,Passed: 0.4%
1,N8738_3,100115,300,UCSB,CERN,,,Passed,Passed,,0,,0,Passed,Passed,,FSU,Passed,Passed,,0,,1,Passed,Passed,,Passed: 248.8 V < 370 V,Passed: 0.3%,Passed: 0.5%
1,N8738_4,100116,300,UCSB,CERN,,,Passed,Passed,,0,,0,Passed,Passed,,FSU,Passed,Passed,,0,,0,Passed,Passed,,Passed: 249.1 V < 370 V,Passed: 0.4%,Passed: 0.6%
1,N8738_5,100117,300,UCSB,CERN,,,Passed,Passed,,0,,0,Passed,Passed,,FSU,Passed,Passed,,0,,1,Passed,Passed,,Passed: 239.4 V < 370 V,Passed: 0.7%,Passed: 0.5%
1,N8738_6,100118,300,UCSB,HEPHY,Seen 9.6.22,,Passed,Passed,,0,,0,Passed,Passed,,FSU,Passed,Passed,,0,,0,Passed,Passed,,Passed: 238.0 V < 370 V ,Passed: 0.4%,Passed: 0.4%
1,N8738_7,100119,300,UCSB,HEPHY,,,Passed,Passed,,0,,0,Passed,Passed,,FSU,Passed,Passed,,0,,1,Passed,Passed,,Passed: 238.3 V < 370 V,Passed: 0.5%,Passed: 0.5%
1,N8738_8,100120,300,FSU,HEPHY,,,Passed,Passed,,0,,0,Passed,Passed,,FSU,Passed,Passed,,0,,0,Passed,Passed,,Passed: 236.1 V < 370 V,Passed: 0.8%,Passed: 0.5%
1,N8738_9,100121,300,FSU,HEPHY,,,Passed,Passed,,0,,0,Passed,Passed,,FSU,Passed,Passed,,0,,0,Passed,Passed,,Passed: 239.9 V < 370 V,Passed: 0.5%,Passed: 0.4%
1,N8738_10,100122,300,FSU,HEPHY,,,Passed,Passed,,0,,0,Passed,Passed,,FSU,Passed,Passed,,0,,1,Passed,Passed,,Passed: 242.0 V < 370 V,Passed: 0.2%,Passed: 0.5%
1,N8738_11,100123,300,TTU,HEPHY,Seen 9.6.22,,Passed,Passed,,0,,0,Passed,Passed,,TTU,,,,,,,,,,,,
1,N8738_12,100124,300,TTU,HEPHY,,,Passed,Passed,,0,,0,Passed,Passed,,TTU,,,,,,,,,,,,
1,N8738_13,100125,300,TTU,HEPHY,,,Passed,Passed,,0,,0,Passed,Passed,,TTU,,,,,,,,,,,,
1,N8738_14,100126,300,TTU,HEPHY,,,Passed,Passed,,1,,0,Passed,Passed,,TTU,,,,,,,,,,,,
1,N8738_15,100127,300,TTU,HEPHY,,,Passed,Passed,,0,,0,Passed,Passed,,TTU,,,,,,,,,,,,
1,N8738_16,100128,300,TTU,FSU,Seen 9.6.22,,Passed,Passed,,0,,0,Passed,Passed,,TTU,,,,,,,,,,,,
1,N8738_17,100129,300,TTU,FSU,,,Passed,Passed,,0,,0,Passed,Passed,,TTU,,,,,,,,,,,,
1,N8738_18,100130,300,TTU,FSU,,,Passed,Passed,,0,,0,Passed,Passed,,TTU,,,,,,,,,,,,
1,N8738_19,100131,300,TTU,FSU,,,Passed,Passed,,0,,0,Passed,Passed,,TTU,,,,,,,,,,,,
1,N8738_20,100132,300,TTU,FSU,,,Passed,Passed,,0,,0,Passed,Passed,,TTU,,,,,,,,,,,,
1,N8738_21,100133,300,NCU,FSU,Seen 9.6.22,,Passed,Passed,,0,,1,Passed,Passed,,NCU,,,,,,,,,,,,
1,N8738_22,100134,300,NCU,FSU,,,Passed,Passed,,0,,0,Passed,Passed,,NCU,,,,,,,,,,,,
1,N8738_23,100135,300,NCU,FSU,,,Passed,Passed,,0,,0,Passed,Passed,,NCU,,,,,,,,,,,,
1,N8738_24,100136,300,NCU,FSU,,,Passed,Passed,,0,,0,Passed,Passed,,NCU,,,,,,,,,,,,
1,N8738_25,100137,300,NCU,FSU,,,Passed,Passed,,0,,0,Passed,Passed,,NCU,,,,,,,,,,,,
,,,,,,,,,,,,,,,,,,,,,,,,,,,,,
3,N8739_1,100138,300,CERN,FSU,Seen 20.7.,,,,,,,,,,,CERN,,,,,,,,,,,,
3,N8739_2,100139,300,CERN,FSU,,,,,,,,,,,,CERN,,,,,,,,,,,,
3,N8739_3,100140,300,CERN,FSU,,,,,,,,,,,,CERN,,,,,,,,,,,,
3,N8739_4,100141,300,CERN,FSU,,,,,,,,,,,,CERN,,,,,,,,,,,,
3,N8739_5,100142,300,CERN,FSU,,,,,,,,,,,,CERN,,,,,,,,,,,,
3,N8739_6,100143,300,FSU,FSU,Seen 20.7.,,,,,,,,,,,FSU,,,,,,,,,,,,
3,N8739_7,100144,300,FSU,FSU,,,,,,,,,,,,FSU,,,,,,,,,,,,
3,N8739_8,100145,300,FSU,FSU,,,,,,,,,,,,FSU,,,,,,,,,,,,
3,N8739_9,100146,300,FSU,FSU,,,,,,,,,,,,FSU,,,,,,,,,,,,
3,N8739_10,100147,300,FSU,FSU,,,,,,,,,,,,FSU,,,,,,,,,,,,
3,N8739_11,100148,300,CERN->TTU,FSU,Seen 20.7.,,,,,,,,,,,TTU,,,,,,,,,,,,
3,N8739_12,100149,300,CERN->TTU,FSU,,,,,,,,,,,,TTU,,,,,,,,,,,,
3,N8739_13,100150,300,CERN->TTU,FSU,,,,,,,,,,,,TTU,,,,,,,,,,,,
3,N8739_14,100151,300,CERN->TTU,FSU,,,,,,,,,,,,TTU,,,,,,,,,,,,
3,N8739_15,100152,300,CERN->TTU,FSU,,,,,,,,,,,,TTU,,,,,,,,,,,,
3,N8739_16,100153,300,CERN->NCU,FSU,Seen 20.7.,,,,,,,,,,,NCU,,,,,,,,,,,,
3,N8739_17,100154,300,CERN->NCU,FSU,,,,,,,,,,,,NCU,,,,,,,,,,,,
3,N8739_18,100155,300,CERN->NCU,FSU,,,,,,,,,,,,NCU,,,,,,,,,,,,
3,N8739_19,100156,300,CERN->NCU,FSU,,,,,,,,,,,,NCU,,,,,,,,,,,,
3,N8739_20,100157,300,CERN->NCU,FSU,,,,,,,,,,,,NCU,,,,,,,,,,,,
3,N8739_21,100158,300,CERN->NCU,FSU,Seen 20.7.,,,,,,,,,,,NCU,,,,,,,,,,,,
3,N8739_22,100159,300,CERN->NCU,FSU,,,,,,,,,,,,NCU,,,,,,,,,,,,
3,N8739_23,100160,300,CERN->NCU,FSU,,,,,,,,,,,,NCU,,,,,,,,,,,,
3,N8739_24,100161,300,CERN->NCU,FSU,,,,,,,,,,,,NCU,,,,,,,,,,,,
3,N8739_25,100162,300,CERN->NCU,FSU,,,,,,,,,,,,NCU,,,,,,,,,,,,
